Repository: CADdy-Shack/FreeCAD

File: src/Mod/NeuMaterial/Resources/Material/Standard/Metal/Steel/StainlessSteel304.yaml
---
General:
    Author: 'Michael Cummings'
    Description: 'Austenitic chromium-nickel stainless steel, general purpose'
    License: 'CC-BY-4.0'
    Name: 'Stainless Steel 304'
    Tags: ['austenitic', 'chromium', 'general-purpose', 'metal', 'nickel', 'stainless', 'steel']
    URL: 'https://wikipeda.org/wiki/Stainless_steel'
    UUID: '3d4e5f6a-7b8c-4d9e-0f1a-2b3c4d5e6f7a'
    Version: "2.0"
Models:
    Electrical:
        ElectricalConductivity: '1400000 S/m'
        Resistivity: '7.2e-7 Ohm*m'
        UUID: 'a4e61e23-7a77-4b4c-9da6-a1a22e5c3e7b'
    LinearElastic:
        Density: '8000 kg/m^3'
        PoissonsRatio: '0.29'
        UltimateStrength: '505 MPa'
        UUID: '9cdda8be-b8fb-4c62-95c2-74e852d4afae'
        YieldStrength: '215 MPa'
        YoungsModulus: '193 GPa'
    Thermal:
        MeltingPoint: '1400 degC'
        SpecificHeat: '500 J/kg/K'
        ThermalConductivity: '16.2 W/m/K'
        ThermalExpansion: '17.2 um/m/K'
        UUID: 'b2eb5f48-74d4-4f01-a8f0-5ecf7c3e65a4'
AppearanceModels:
    BasicRendering:
        UUID: 'f006c7e4-35b7-43d5-bbf9-c5d572309e6e'
        AmbientColor: '(0.2500, 0.2500, 0.2600, 1.0000)'
        DiffuseColor: '(0.7500, 0.7500, 0.7800, 1.0000)'
        EmissiveColor: '(0.0000, 0.0000, 0.0000, 1.0000)'
        Shininess: '0.5000'
        SpecularColor: '(0.5000, 0.5000, 0.5000, 1.0000)'
        Transparency: '0.0000'

File: src/Mod/NeuMaterial/Resources/Material/Standard/Metal/Steel/Steel1020.yaml
---
General:
    author: 'Michael Cummings'
    description: 'Low-carbon structural steel, hot-rolled'
    license: 'CC-BY-4.0'
    name: 'Steel 1020'
    tags: [ 'hot-rolled', 'low-carbon', 'metal', 'steel', 'structural']
    url: 'https://wikipeda.org/wiki/Steel'
    uuid: '7b4e1a2f-3c5d-4e6f-8a9b-0c1d2e3f4a5b'
    version: '2.0'
Models:
    electrical:
        electrical_conductivity: '6000000 S/m'
        resistivity: '1.6e-7 Ohm*m'
        uuid: 'a4e61e23-7a77-4b4c-9da6-a1a22e5c3e7b'
    linear_elastic:
        density: '7870 kg/m^3'
        poissons_ratio: '0.29'
        ultimate_strength: '470 MPa'
        uuid: '9cdda8be-b8fb-4c62-95c2-74e852d4afae'
        yield_strength: '380 MPa'
        youngs_modulus: '205 GPa'
    thermal:
        melting_point: '1450 degC'
        specific_heat: '486 J/kg/K'
        thermal_conductivity: '51.9 W/m/K'
        thermal_expansion: '11.7 um/m/K'
        uuid: 'b2eb5f48-74d4-4f01-a8f0-5ecf7c3e65a4'

File: src/Mod/NeuMaterial/Resources/Material/Standard/Metal/Steel/Steel4140.yaml
---
General:
    Author: 'Michael Cummings'
    Description: 'Chromium-molybdenum alloy steel, quenched and tempered'
    License: 'CC-BY-4.0'
    Name: 'Steel 4140'
    Tags: [ 'alloy', 'chromium', 'metal', 'molybdenum', 'quenched', 'steel', 'tempered']
    URL: 'https://wikipeda.org/wiki/Steel'
    UUID: '2c3d4e5f-6a7b-4c8d-9e0f-1a2b3c4d5e6f'
    Version: '2.0'

Models:
    Electrical:
        ElectricalConductivity: '4600000 S/m'
        Resistivity: '2.2e-7 Ohm*m'
        UUID: 'a4e61e23-7a77-4b4c-9da6-a1a22e5c3e7b'
    LinearElastic:
        Density: '7850 kg/m^3'
        PoissonsRatio: '0.28'
        UltimateStrength: '1020 MPa'
        UUID: '9cdda8be-b8fb-4c62-95c2-74e852d4afae'
        YieldStrength: '655 MPa'
        YoungsModulus: '210 GPa'
    Thermal:
        MeltingPoint: '1427 degC'
        SpecificHeat: '473 J/kg/K'
        ThermalConductivity: '42.6 W/m/K'
        ThermalExpansion: '12.3 um/m/K'
        UUID: 'b2eb5f48-74d4-4f01-a8f0-5ecf7c3e65a4'
